Repository: waccoco/Backup_2024_NCTU_course

File: 240431/completed/2018_HEAphase_dataset.csv (part 1 of 3)
Alloy,No,Component,Fraction,a,delta,Tm,D_Tm,Hmix,σHmix,Sid,Elec_nega,D_elec_nega,VEC,d_VEC,BulkModulus,D_Bulk,Phase,Phase_inshort
AlB12,2 ,Al B,1 12,0.8671,0.1881,2239.19,376.93,0.0000,0.0000,0.2712,2.0069,0.1146,3.0000,0.0000,"301,230,769,231",65.0185,IM,IM
B4Co,2 ,B Co ,4 1,0.9062,0.1902,2232,232.00,-15.3600,3.4560,0.5004,2.0080,0.0640,4.2000,2.4000,"292,000,000,000",56.0000,IM,IM
AlB2,2 ,Al B,1 2,1.0240,0.2817,1876.49,666.82,0.0000,0.0000,0.6365,1.8967,0.2027,3.0000,0.0000,"238,666,666,667",115.0227,IM,IM
B6Co2Nb2,3 ,B Co Nb,6 2 2,1.0280,0.2538,2312.4,313.58,-41.4400,8.1388,0.9503,1.9200,0.1716,4.6000,2.3324,"262,000,000,000",71.1056,IM,IM
HfB2,2 ,Hf B,1 2,1.0727,0.3331,2400.666667,74.48,-58.6667,3.4570,0.6365,1.7933,0.3488,3.3333,0.4714,"250,000,000,000",98.9949,IM,IM
B2NiTa,3 ,B Ni Ta,2 1 1,1.0790,0.2475,2428.5,558.09,-46.2500,9.3802,1.0397,1.8725,0.2215,5.2500,2.8614,"255,000,000,000",65.3835,IM,IM
B2CoNb,3 ,B Co Nb,2 1 1,1.0800,0.2477,2303.5,350.03,-45.2500,9.5731,1.0397,1.8900,0.1797,5.0000,2.4495,"247,500,000,000",72.5862,IM,IM
B4Fe4Nd,3 ,B Fe Nd,4 4 1,1.0982,0.2512,1992.222222,353.58,-30.0247,8.2773,0.9650,1.8467,0.2687,5.2222,2.4845,"221,333,333,333",97.3699,IM,IM
BNi2,2 ,B Ni,1 2,1.1040,0.1819,1934.666667,292.27,-21.3333,1.2571,0.6365,1.9533,0.0613,7.6667,3.2998,"226,666,666,667",65.9966,IM,IM
BCr2,2 ,B Cr,1 2,1.1060,0.1829,2236,79.20,-27.5556,1.6237,0.6365,1.7867,0.1791,5.0000,1.4142,"213,333,333,333",75.4247,IM,IM
BCo2,2 ,B Co ,1 2,1.1073,0.1835,1961.333333,273.41,-21.3333,1.2571,0.6365,1.9333,0.0754,7.0000,2.8284,"226,666,666,667",65.9966,IM,IM
CoFeSiB,4 ,Co Fe Si B,1 1 1 1,1.1163,0.1570,1903.5,260.47,-34.5000,10.4208,1.3863,1.9125,0.0779,6.0000,2.5495,"192,500,000,000",79.8044,AM,AM
B2Mo2Ni,3 ,B Mo Ni,2 2 1,1.1224,0.2233,2443.2,433.52,-31.6800,7.3694,1.0549,2.0620,0.0930,5.6000,2.5768,"256,000,000,000",55.3534,IM,IM
Co43Fe20Ta5.5B31.5,4 ,Co Fe Ta B,43 20 5.5 31.5,1.1231,0.1866,2043.01,397.63,-26.5718,8.4745,1.2082,1.8995,0.1270,6.6900,2.6616,"223,200,000,000",65.9527,AM,AM
B2CoMo2,3 ,B Co Mo,2 1 2,1.1234,0.2235,2451.2,420.42,-31.0400,7.7210,1.0549,2.0560,0.1031,5.4000,2.2450,"256,000,000,000",55.3534,IM,IM
B2CoW2,3 ,B Co W,2 1 2,1.1250,0.2245,2770.8,783.76,-27.8400,7.7723,1.0549,2.1360,0.1920,5.4000,2.2450,"288,000,000,000",54.1849,IM,IM
BNi3,2 ,B Ni,1 3,1.1395,0.1619,1883,268.47,-18.0000,2.5981,0.5623,1.9425,0.0563,8.2500,3.0311,"215,000,000,000",60.6218,IM,IM
B6CaNi11,3 ,B Ca Ni,6 1 11,1.1446,0.2468,1900.611111,345.27,-22.1358,2.9131,0.8277,1.9028,0.2271,7.2222,3.4890,"217,611,111,111",81.2083,IM,IM
BCoMo,3 ,B Co Mo,1 1 1,1.1447,0.2045,2337.333333,460.57,-28.0000,8.0346,1.0986,2.0267,0.1147,6.0000,2.4495,"243,333,333,333",57.9272,IM,IM
Be17Ti2,2 ,Be Ti,17 2,1.1632,0.0881,1600.105263,116.93,-11.3019,5.7383,0.3365,1.5668,0.0092,2.2105,0.6138,"127,894,736,842",6.1378,IM,IM
B3FeNd2,3 ,B Fe Nd,3 1 2,1.1635,0.3166,1907.166667,473.32,-41.1111,11.3102,1.0114,1.7050,0.4064,3.8333,1.8634,"199,000,000,000",129.4488,IM,IM
B6Ni21Sb2,3 ,B Ni Sb,6 21 2,1.1637,0.1519,1799.433103,348.25,-13.2699,6.5984,0.7441,1.9466,0.0593,8.2069,2.9406,"199,448,275,862",70.6422,IM,IM
B6Mn2Ni21,3 ,B Mn Ni,6 2 21,1.1650,0.1529,1841.862069,263.78,-17.8074,3.6638,0.7441,1.9121,0.1115,8.3448,2.8318,"204,827,586,207",60.7210,IM,IM
B2Co3Zr,3 ,B Co Zr,2 3 1,1.1660,0.2354,2021.333333,263.73,-45.4444,10.7039,1.0114,1.8417,0.2398,6.1667,2.8529,"208,472,222,222",87.8003,IM,IM
B6Co21V2,3 ,B Co V,6 21 2,1.1663,0.1523,1916.62069,243.70,-19.5767,3.4145,0.7441,1.8959,0.0967,7.4828,2.4999,"207,586,206,897",57.6347,IM,IM
B6Co21Sb2,3 ,B Co Sb,6 21 2,1.1673,0.1529,1828.398621,342.73,-12.6706,6.9379,0.7441,1.9248,0.0727,7.4828,2.4999,"199,448,275,862",70.6422,IM,IM
B6Ni21Ta2,3 ,B Ni Ta,6 21 2,1.1706,0.1580,1964,438.29,-23.2580,3.9005,0.7441,1.9086,0.1228,8.2069,2.9406,"210,344,827,586",56.2312,IM,IM
Al2B6Co20,3 ,Al B Co,2 6 20,1.1716,0.1616,1832.676429,343.00,-18.5714,3.1303,0.7589,1.8950,0.1023,7.2857,2.7105,"202,571,428,571",66.8065,IM,IM
B4InNi15,3 ,B In Ni,4 1 15,1.1765,0.1622,1787.0875,397.07,-13.3800,5.9695,0.6874,1.9295,0.0620,8.2500,3.0311,"200,666,500,000",67.5907,IM,IM
AlB2Ni7,3 ,Al B Ni,1 2 7,1.1794,0.1593,1772.547,371.51,-19.6000,3.2858,0.8018,1.9060,0.1112,7.9000,3.2078,"197,600,000,000",68.4970,IM,IM
B6Ni20Ti3,3 ,B Ni Ti,6 20 3,1.180206897,0.165267647,1878.310345,248.256278,-28.65160523,4.939410257,0.81691517,1.89862069,0.132397628,7.931034483,3.095391842,2.01724E+11,63.95413041,IM,IM
AuBe5,2 ,Au Be,1 5,1.1803,0.0991,1522.888333,82.98,0.0000,0.0000,0.4506,1.7317,0.3615,3.5000,3.3541,"145,000,000,000",33.5410,IM,IM
B6Hf2Ni21,3 ,B Hf Ni,6 2 21,1.1808,0.1713,1909.931034,296.94,-26.5398,5.9263,0.7441,1.8948,0.1701,8.1379,3.0255,"204,137,931,034",61.7290,IM,IM
FeSi2,2 ,Fe Si,1 2,1.1823,0.0351,1728.333333,58.45,-31.1111,1.8332,0.6365,1.8767,0.0330,5.3333,1.8856,"123,333,333,333",32.9983,IM,IM
B6Ni21Zr2,3 ,B Ni Zr,6 21 2,1.1825,0.1739,1883.862069,257.43,-28.2235,7.0950,0.7441,1.8969,0.1629,8.1379,3.0255,"201,436,781,609",66.4645,IM,IM
B6Ni21Sn2,3 ,B Ni Sn,6 21 2,1.183655172,0.175813149,1771.936552,425.1362644,-14.15457788,5.867272128,0.744129541,1.940344828,0.052422867,8.137931034,3.025456796,2.00552E+11,68.25893207,IM,IM
CrSi2,2 ,Cr Si,1 2,1.185,0.038189733,1851.333333,232.4024287,-32.88888889,1.937996363,0.636514168,1.82,0.113137085,4.666666667,0.942809042,1.2E+11,28.28427125,IM,IM
Fe81Si2B13Nb3Cu1,5 ,Fe Si B Nb Cu,81 2 13 3 1,1.1905,0.1238,1901.9677,240.89,-15.4872,5.6194,0.6654,1.8525,0.0834,7.2100,1.8182,"187,800,000,000",52.1072,BCC,SS
Co63Fe9Zr8B20,4 ,Co Fe Zr B,63 9 8 20,1.1921,0.1752,1916.67,236.03,-27.7244,9.0109,1.0317,1.8635,0.1711,7.3100,2.5365,"198,366,666,667",67.4170,AM,AM
B6Co20In3,3 ,B Co In,6 20 3,1.1938,0.1778,1749.560345,504.51,-10.1593,8.0816,0.8169,1.9028,0.0762,7.1379,2.7758,"193,792,758,621",78.0405,IM,IM
B2MgNi7,3 ,B Mg Ni,2 1 7,1.1963,0.1801,1771.5,373.89,-14.8800,4.7221,0.8018,1.8760,0.1955,7.8000,3.3705,"194,500,000,000",74.3791,IM,IM
FeSi2,2 ,Fe Si,1 1,1.1970,0.0368,1749,62.00,-35.0000,0.0000,0.6931,1.8650,0.0350,6.0000,2.0000,"135,000,000,000",35.0000,IM,IM
Fe73.5Si13.5B9Nb3Cu,5 ,Fe Si B Nb Cu,73.5 13.5 9 3 1,1.1972,0.1062,1866.2277,231.27,-24.0699,5.6738,0.8646,1.8522,0.0760,6.9500,1.9151,"173,750,000,000",51.7826,BCC,SS
Cr55Co24Nb7B14,4 ,Cr Co Nb B,55 24 7 14,1.2020,0.1337,2144.54,257.25,-19.7604,7.8318,1.1327,1.7618,0.1474,6.2300,1.8539,"187,900,000,000",53.9313,AM,AM
Cr50Co29Nb7B14,4 ,Cr Co Nb B,50 29 7 14,1.2021,0.1337,2123.94,269.77,-20.0244,8.0037,1.1670,1.7728,0.1476,6.3800,1.9482,"188,900,000,000",53.5891,AM,AM
Cr45Co34Nb7B14,4 ,Cr Co Nb B,45 34 7 14,1.2022,0.1337,2103.34,280.23,-20.2084,8.0900,1.1875,1.7838,0.1470,6.5300,2.0271,"189,900,000,000",53.2258,AM,AM
Be3Nb,2 ,Be Nb,3 1,1.2033,0.1083,1857.5,515.29,-18.7500,2.7063,0.5623,1.5775,0.0130,2.7500,1.2990,"140,000,000,000",17.3205,IM,IM
Si2V,2 ,Si V,2 1,1.2073,0.0636,1852.333333,233.82,-42.6667,2.5142,0.6365,1.8100,0.1273,4.3333,0.4714,"120,000,000,000",28.2843,IM,IM
Ni65Nb5Cr5Mo5P14B6,6 ,Ni Nb Cr Mo P B,65 5 5 5 14 6,1.2096,0.1070,1699.802,656.91,-28.9532,9.0459,1.1734,1.9415,0.1485,8.2300,2.4814,"165,740,000,000",71.5625,AM,AM
Fe2Si,2 ,Fe Si,2 1,1.211666667,0.034236807,1769.666667,58.45416058,-31.11111111,1.833239803,0.636514168,1.853333333,0.032998316,6.666666667,1.885618083,1.46667E+11,32.99831646,IM,IM
AlBe4Mn,3 ,Al Be Mn,1 4 1,1.2157,0.1038,1448.745,230.92,-6.5556,3.2241,0.8676,1.5733,0.0180,3.0000,1.8257,"119,333,333,333",19.7203,IM,IM
MoSi2,2 ,Mo Si,1 2,1.2230,0.0809,2090,569.93,-31.1111,1.8332,0.6365,1.9867,0.1226,4.6667,0.9428,"143,333,333,333",61.2826,IM,IM
Cr3Si,2 ,Cr Si,3 1,1.2250,0.0339,2056.75,213.48,-27.7500,4.0054,0.5623,1.7200,0.1039,5.5000,0.8660,"145,000,000,000",25.9808,IM,IM
Fe89Zr5B6,3 ,Fe Zr B,89 5 6,1.2338,0.1061,1859.07,141.48,-10.8556,5.6571,0.4223,1.8176,0.1224,7.5000,1.4318,"174,041,666,667",42.7243,BCC,SS
Be2Ti,2 ,Be Ti,2 1,1.2393,0.1270,1687,179.61,-26.6667,1.5713,0.6365,1.5600,0.0141,2.6667,0.9428,"123,333,333,333",9.4281,IM,IM
CrFe,2 ,Cr Fe,1 1,1.2450,0.0032,1995.5,184.50,-1.0000,0.0000,0.6931,1.7450,0.0850,7.0000,1.0000,"165,000,000,000",5.0000,IM,IM
FeCoNi,3 ,Fe Co Ni,1 1 1,1.2460,0.0033,1769,33.89,-1.3333,0.5092,1.0986,1.8733,0.0330,9.0000,0.8165,"176,666,666,667",4.7140,FCC,SS
CoCrFeNi,4 ,Co Cr Fe Ni,1 1 1 1,1.2468,0.0030,1871.75,180.37,-3.7500,1.6370,1.3863,1.8200,0.0967,8.2500,1.4790,"172,500,000,000",8.2916,FCC,SS
CoCr2FeNi,4 ,Co Cr Fe Ni,1 2 1 1,1.2472,0.0028,1933.4,203.05,-4.3200,1.6933,1.3322,1.7880,0.1076,7.8000,1.6000,"170,000,000,000",8.9443,FCC,SS
Cu0.76Si0.24,2 ,Cu Si,0.76 0.24,1.2480,0.0428,1436.7852,140.61,-13.8624,2.1942,0.5511,1.9000,0.0000,9.3200,2.9896,"130,400,000,000",17.0833,IM,IM
Fe89Zr7B4,3 ,Fe Zr B,89 7 4,1.2495,0.1018,1854.67,129.08,-10.7276,5.5826,0.4186,1.8034,0.1362,7.5200,1.3746,"169,058,333,333",39.8434,BCC,SS
NiCoFeCrMo0.1Al0.3,5 ,Ni Co Fe Cr Mo Al,1 1 1 1 0.1 0.3,1.2496,0.0147,1896.731707,238.13,-3.9024,1.6945,1.4671,1.8283,0.1090,8.1951,1.5015,"173,902,439,024",12.0726,FCC,SS
CoCrCu0.5FeNi,5 ,Co Cr Cu Fe Ni,1 1 0.5 1 1,1.2502,0.0084,1814.641111,234.54,0.4938,3.5345,1.5811,1.8289,0.0946,8.5556,1.6405,"168,888,888,889",12.8620,FCC,SS
CoCrCuFeNi,5 ,Co Cr Cu Fe Ni,1 1 1 1 1,1.2530,0.0103,1768.954,261.33,3.2000,4.0517,1.6094,1.8360,0.0922,8.8000,1.7205,"166,000,000,000",14.9666,FCC,SS
CuNiCoFe,4 ,Cu Ni Co Fe,1 1 1 1,1.2540,0.0114,1666.1925,180.47,5.0000,3.3166,1.3863,1.8800,0.0308,9.5000,1.1180,"167,500,000,000",16.3936,FCC,SS
NiCoFeCrMo0.3,5 ,Ni Co Fe Cr Mo,1 1 1 1 0.3,1.2549,0.0238,1943.209302,313.61,-4.1536,1.7881,1.5426,1.8437,0.1273,8.0930,1.5373,"176,511,627,907",16.6892,FCC,SS
Fe91Hf7B2,3 ,Fe Hf B,91 7 2,1.2562,0.0845,1870.39,189.87,-7.6132,4.7266,0.3502,1.7971,0.1395,7.6200,1.2147,"168,800,000,000",26.4681,BCC,SS
CoCrFeNiAl0.25,5 ,Co Cr Fe Ni Al,1 1 1 1 0.25,1.2576,0.0348,1816.557059,281.71,-6.7543,3.6817,1.5285,1.8076,0.1060,7.9412,1.8934,"166,823,529,412",24.0886,FCC,SS
CoCr2FeNiAl0.3,5,Co Cr Fe Ni Al,1 2 1 1 0.3,1.2577,0.0341,1876.800189,303.79,-6.9206,3.3594,1.4743,1.7779,0.1123,7.5283,1.9093,"164,679,245,283",23.3947,FCC+BCC+IM,IM+SS
Co1.5Cr0.5FeMn0.5Ni,5 ,Co Cr Fe Mn Ni,1.5 0.5 1 0.5 1,1.2584,0.0259,1786.777778,161.75,-3.5062,1.7924,1.5230,1.8144,0.1180,8.4444,1.2571,"168,888,888,889",18.5259,FCC,SS
FeNi2CrCuAl0.2,5 ,Fe Ni Cr Cu Al,1 2 1 1 0.2,1.2589,0.0294,1729.127692,302.08,0.1183,5.0513,1.4440,1.8331,0.1040,8.7692,2.0996,"162,538,461,538",22.6923,FCC,SS
Cu0.5NiCoCrAl0.5Fe3.5,6 ,Cu Ni Co Cr Al Fe,0.5 1 1 1 0.5 3.5,1.2593,0.0374,1754.682667,284.92,-2.5778,4.4461,1.5227,1.8147,0.0914,8.0000,1.8619,"163,066,666,667",25.3179,FCC,SS
NiCoFeCrAl0.3,5 ,Ni Co Fe Cr Al,1 1 1 1 0.3,1.2597,0.0376,1806.288605,295.64,-7.2688,3.9105,1.5426,1.8053,0.1075,7.8837,1.9554,"165,767,441,860",25.8518,FCC,SS
Al0.3CoCrFeNi ,5,Al Co Cr Fe Ni,0.3 1 1 1 1,1.2597,0.0376,1806.288605,295.64,-7.2688,3.9105,1.5426,1.8053,0.1075,7.8837,1.9554,"165,767,441,860",25.8518,FCC+L12,IM+SS
Cu0.5NiCoCrAl0.5Fe3,6 ,Cu Ni Co Cr Al Fe,0.5 1 1 1 0.5 3,1.2606,0.0384,1750.66,294.51,-2.8367,4.6036,1.5741,1.8136,0.0945,8.0000,1.9272,"162,571,428,571",26.1362,FCC,SS
Cu0.75NiCoFeCrAl0.25,6 ,Cu Ni Co Fe Cr Al,0.75 1 1 1 1 0.25,1.2607,0.0325,1747.739,307.07,-0.7100,4.9407,1.7219,1.8215,0.1032,8.4000,2.0591,"162,800,000,000",24.1859,FCC,SS
NiCoFeCrAl0.375,5 ,Ni Co Fe Cr Al,1 1 1 1 0.375,1.2626,0.0412,1791.326,314.23,-7.9935,4.2051,1.5600,1.8020,0.1096,7.8000,2.0396,"164,228,571,429",28.1537,FCC,SS
FeCoNiCrCuAl0.3,6 ,Fe Co Ni Cr Cu Al,1 1 1 1 1 0.3,1.2631,0.0342,1721.662453,318.91,0.1566,5.1880,1.7359,1.8232,0.1037,8.4717,2.1422,"160,905,660,377",25.3744,FCC+FCC,SS
BFe14Nd2,3 ,B Fe Nd,1 14 2,1.2632,0.1340,1781.764706,218.07,-6.0069,6.0755,0.5783,1.7612,0.2321,7.1176,1.9061,"162,588,235,294",59.2374,IM,IM
Cu0.5NiAlCoCrFeSi,7 ,Cu Ni Al Co Cr Fe Si,0.5 1 1 1 1 1 1,1.2632,0.0635,1659.439231,368.73,-22.5799,11.8234,1.9251,1.8062,0.1176,7.0000,2.7175,"144,000,000,000",39.4032,AM,AM
Cr6Fe18Mo5,3 ,Cr Fe Mo,6 18 5,1.2637,0.0360,2074.413793,402.19,-1.3698,0.3564,0.9251,1.8517,0.1558,7.2414,0.9704,"178,275,862,069",23.9351,IM,IM
Cu0.5NiCoCrAl0.5Fe2,6 ,Cu Ni Co Cr Al Fe,0.5 1 1 1 0.5 2,1.2638,0.0408,1740.603333,316.99,-3.5278,4.9752,1.6762,1.8108,0.1019,8.0000,2.0817,"161,333,333,333",28.0397,FCC,SS
CuAlNiCoCrFeSi,7 ,Cu Al Ni Co Cr Fe Si,1 1 1 1 1 1 1,1.2643,0.0613,1637.891429,363.71,-18.8571,11.6220,1.9459,1.8129,0.1158,7.2857,2.8140,"143,714,285,714",37.9839,BCC+FCC,SS
Al0.5CoCrCu0.5FeNi2 ,6,Al Co Cr Cu Fe Ni,0.5 1 1 0.5 1 2,1.2647,0.0405,1726.77,315.43,-5.1944,5.2402,1.6762,1.8242,0.1085,8.3333,2.2111,"163,000,000,000",28.7924,FCC+L12,IM+SS
CuNi2FeCrAl0.4,5 ,Cu Ni Fe Cr Al,1 2 1 1 0.4,1.2653,0.0386,1699.658889,332.34,-1.7010,5.6097,1.4976,1.8248,0.1104,8.5556,2.3307,"159,333,333,333",27.6218,FCC,SS
BIn2Ni7,3 ,B In Ni,1 2 7,1.2662,0.1529,1530.35,580.06,-4.1600,6.5336,0.8018,1.8970,0.0700,7.9000,3.2078,"164,666,000,000",77.6356,IM,IM
CoCuFeNiV,5 ,Co Cu Fe Ni V,1 1 1 1 1,1.2664,0.0220,1769.554,262.28,-2.2400,5.6832,1.6094,1.8300,0.1037,8.6000,2.0591,"166,000,000,000",14.9666,FCC,SS
Al0.5CoCrFeNi,5 ,Al Co Cr Fe Ni,0.5 1 1 1 1,1.2673,0.0460,1767.496667,340.40,-9.0864,4.6003,1.5811,1.7967,0.1125,7.6667,2.1602,"161,777,777,778",31.3184,FCC+BCC,SS
FeCrMnNiCo,5 ,Fe Cr Mn Ni Co,1 1 1 1 1,1.2674,0.0327,1801.2,214.33,-4.1600,2.1976,1.6094,1.7660,0.1384,8.0000,1.4142,"162,000,000,000",22.2711,FCC,SS
Al0.5CrCuFeNi2,5 ,Al Cr Cu Fe Ni,0.5 1 1 1 2,1.2684,0.0420,1685.728182,344.85,-2.5124,5.8185,1.5157,1.8209,0.1131,8.4545,2.4258,"157,818,181,818",29.5476,FCC,SS
Cu0.5NiCoFeAl0.5Cr,6 ,Cu Ni Co Fe Al Cr,0.5 1 1 1 0.5 1,1.2684,0.0437,1726.524,345.53,-4.6000,5.4374,1.7481,1.8070,0.1112,8.0000,2.2804,"159,600,000,000",30.4210,FCC,SS
Cu3Ge,2 ,Cu Ge,3 1,1.2685,0.0130,1321.1775,63.38,-8.6250,1.2449,0.5623,1.9275,0.0476,9.2500,3.0311,"105,000,000,000",60.6218,IM,IM
CoCrCuFeMnNi,6 ,Co Cr Cu Fe Mn Ni,1 1 1 1 1 1,1.269166667,0.029966526,1727.295,256.1058605,1.444444444,3.868464886,1.791759469,1.788333333,0.135820552,8.5,1.707825128,1.58333E+11,21.9215774,FCC,SS
FeCoNiCrCuAl0.5,6 ,Fe Co Ni Cr Cu Al,1 1 1 1 1 0.5,1.269272727,0.041692079,1693.000909,346.0859229,-1.520661157,5.643485011,1.767761472,1.815454545,0.109325505,8.272727273,2.339032787,1.57818E+11,29.54755237,FCC+FCC,SS
CoCrFeNiCuAl0.5 ,6,Co Cr Fe Ni Cu Al,1 1 1 1 1 0.5,1.2693,0.0417,1693.000909,346.09,-1.5207,5.6435,1.7678,1.8155,0.1093,8.2727,2.3390,"157,818,181,818",29.5476,FCC+BCC+IM,IM+SS
CoCrFeNiTi0.5 ,5,Co Cr Fe Ni Ti,1 1 1 1 0.5,1.2707,0.0533,1879.444444,171.44,-11.5556,6.8880,1.5811,1.7889,0.1267,7.7778,1.9309,"165,555,555,556",21.1403,FCC+IM,IM+SS
CuNiCoFeCrAl0.5V0.2,7 ,Cu Ni Co Fe Cr Al V,1 1 1 1 1 0.5 0.2,1.2709,0.0415,1710.19386,351.71,-2.4992,5.8138,1.8577,1.8089,0.1127,8.1579,2.3752,"157,894,736,842",29.0273,FCC,SS
FeNi2CrCuAl0.6,5 ,Fe Ni Cr Cu Al,1 2 1 1 0.6,1.2713,0.0449,1672.295,355.98,-3.2653,5.9942,1.5299,1.8171,0.1155,8.3571,2.5102,"156,357,142,857",31.2229,FCC,SS
CoCrFeNiNb0.65,5,Co Cr Fe Ni Nb,1 1 1 1 0.65,1.2722,0.0498,1994.516129,347.47,-12.1540,6.5718,1.5971,1.7892,0.1177,7.7957,1.7753,"172,150,537,634",7.7389,FCC+Laves,IM+SS
CoCrFeNiPd,5 ,Co Cr Fe Ni Pd,1 1 1 1 1,1.2724,0.0404,1863.01,162.27,-5.6000,3.0633,1.6094,1.8960,0.1749,8.6000,1.4967,"174,000,000,000",8.0000,FCC,SS
CrCuFeMnNi,5 ,Cr Cu Fe Mn Ni,1 1 1 1 1,1.2728,0.03197742,1719.154,279.8403096,2.72,4.235582605,1.609437912,1.77,0.141844986,8.4,1.854723699,1.54E+11,21.54065923,FCC+BCC,SS
AlCo3.5CrCu0.5FeNi,6 ,Al Co Cr Cu Fe Ni,1 3.5 1 0.5 1 1,1.2732,0.0475,1689.919375,336.34,-7.0313,5.4517,1.5747,1.8175,0.1082,8.0000,2.2638,"160,750,000,000",33.8221,SS,SS
CuNiCoFeMn,5 ,Cu Ni Co Fe Mn,1 1 1 1 1,1.2732,0.031789341,1636.754,171.8203075,1.76,3.595864291,1.609437912,1.814,0.134848063,9,1.414213562,1.58E+11,24,FCC,SS
CoCrCuFeMn,5 ,Co Cr Cu Fe Mn,1 1 1 1 1,1.2738,0.0315,1727.154,280.55,4.1600,3.8405,1.6094,1.7640,0.1363,8.2000,1.7205,"154,000,000,000",21.5407,FCC+FCC,SS
Al0.5CoCrCuFeNiV0.6 ,7,Al Co Cr Cu Fe Ni V,0.5 1 1 1 1 1 0.6,1.2739,0.0409,1741.197541,359.57,-4.0742,6.0424,1.9153,1.7972,0.1176,7.9508,2.4255,"158,032,786,885",28.0643,IM+SS,IM+SS
CoCrMnNi,4 ,Co Cr Mn Ni,1 1 1 1,1.2740,0.0345,1798.75,239.56,-5.5000,2.4686,1.3863,1.7500,0.1505,8.0000,1.5811,"160,000,000,000",24.4949,FCC,SS
AlCo3CrCu0.5FeNi,6 ,Al Co Cr Cu Fe Ni,1 3 1 0.5 1 1,1.2747,0.0488,1684.714,346.75,-7.2533,5.5991,1.6217,1.8133,0.1105,7.9333,2.3228,"159,466,666,667",34.5521,SS,SS
Al0.5CoCrCuFeNiV0.8,7,Al Co Cr Cu Fe Ni V,0.5 1 1 1 1 1 0.8,1.2752,0.0406,1755.223016,362.19,-4.7065,6.1169,1.9239,1.7919,0.1194,7.8571,2.4421,"158,095,238,095",27.6174,IM+SS,IM+SS
AlCoCrCu0.5FeNi2.5,6 ,Al Co Cr Cu Fe Ni,1 1 1 0.5 1 2.5,1.2753,0.0506,1670.193571,356.41,-8.4490,5.9978,1.6682,1.8150,0.1175,8.0714,2.5203,"158,000,000,000",35.3109,SS,SS
CrCuFeMoNi,5 ,Cr Cu Fe Mo Ni,1 1 1 1 1,1.2754,0.0358,1994.554,521.01,4.6400,5.4523,1.6094,1.8920,0.1612,8.2000,2.0396,"176,000,000,000",30.0666,FCC,SS
Al0.5CoCrCuFeNiTi0.2,7 ,Al Co Cr Cu Fe Ni Ti,0.5 1 1 1 1 1 0.2,1.2760,0.0493,1701.702632,343.01,-4.1490,6.7937,1.8577,1.8058,0.1188,8.1228,2.4284,"156,140,350,877",30.3289,FCC,SS
Al0.5CoCrCuFeNiV1.0 ,7,Al Co Cr Cu Fe Ni V,0.5 1 1 1 1 1 1.0,1.2765,0.0404,1768.385385,364.15,-5.2544,6.1716,1.9251,1.7869,0.1208,7.7692,2.4543,"158,153,846,154",27.1912,IM+SS,IM+SS
CoFeNiVMo0.6,5,Co Fe Ni V Mo,1 1 1 1 0.6,1.2765,0.0344,2006,384.07,-9.5274,4.4706,1.5927,1.8578,0.1551,7.7391,1.8701,"180,000,000,000",20.8514,FCC+IM,IM+SS
FeNi2CrCuAl0.8,5 ,Fe Ni Cr Cu Al,1 2 1 1 0.8,1.2768,0.0496,1646.818276,374.87,-4.6136,6.2705,1.5496,1.8100,0.1196,8.1724,2.6532,"153,586,206,897",34.0036,SS,SS
AlCoCrFeNi2.1,5,Al Co Cr Fe Ni,1 1 1 1 2.1,1.2770,0.0538,1692.011475,370.24,-11.9430,5.5056,1.5529,1.8018,0.1204,7.7049,2.4916,"158,032,786,885",37.0476,FCC+B2,IM+SS
Co0.5CrFeMn1.5Ni ,5,Co Cr Fe Mn Ni,0.5 1 1 1.5 1,1.2773,0.0373,1776.3,230.59,-4.0400,2.3526,1.5571,1.7330,0.1464,7.8000,1.4000,"156,000,000,000",24.5764,FCC+IM,IM+SS
CuCoNiCrAl0.8Fe,6 ,Cu Co Ni Cr Al Fe,1 1 1 1 0.8 1,1.2777,0.0492,1653.714828,376.66,-3.6147,6.1025,1.7886,1.8048,0.1158,8.0000,2.5596,"153,586,206,897",34.0036,FCC+BCC,SS
AlCoCr2Cu0.5FeNi,6 ,Al Co Cr Cu Fe Ni,1 1 2 0.5 1 1,1.2780,0.0518,1735.285385,414.46,-7.1953,5.6410,1.7118,1.7692,0.1200,7.3077,2.4615,"153,230,769,231",34.7699,SS,SS
AlCo2CrCu0.5FeNi,6 ,Al Co Cr Cu Fe Ni,1 2 1 0.5 1 1,1.2783,0.0517,1671.900769,370.81,-7.6686,5.9054,1.7118,1.8031,0.1153,7.7692,2.4543,"156,307,692,308",36.0926,SS,SS
CoFeNi2V0.5Nb0.75,5,Co Fe Ni V Nb,1 1 2 0.5 0.75,1.2788,0.0506,1940.761905,353.95,-15.9093,7.6297,1.5013,1.8181,0.1189,8.2381,1.9495,"174,761,904,762",6.6326,FCC+Laves,IM+SS
Co2Mo0.5Ni2VW0.5,5,Co Mo Ni V W,2 0.5 2 1 0.5,1.2792,0.0357,2078.416667,590.22,-8.9444,4.5475,1.4452,1.9117,0.1883,8.1667,1.9508,"191,666,666,667",39.3347,FCC+Co7Mo6,IM+SS
CuNi2FeCrAl0.9,5 ,Cu Ni Fe Cr Al,1 2 1 1 0.9,1.2795,0.0515,1634.727627,382.92,-5.2169,6.3796,1.5561,1.8066,0.1214,8.0847,2.7140,"152,271,186,441",35.1702,FCC+BCC,SS
AlCoCrCu0.5Fe1.5Ni,6 ,Al Co Cr Cu Fe Ni,1 1 1 0.5 1.5 1,1.2798,0.0537,1667.475833,386.02,-7.1389,5.9164,1.7482,1.7925,0.1156,7.5833,2.4986,"153,500,000,000",36.4063,SS,SS
CuNi2FeMn2Cr,5 ,Cu Ni Fe Mn Cr,1 2 1 2 1,1.2800,0.0357,1691.824286,246.83,-0.4898,3.9036,1.5498,1.7586,0.1548,8.4286,1.7613,"152,857,142,857",24.3277,FCC,SS
AlCoCr1.5Cu0.5FeNi,6 ,Al Co Cr Cu Fe Ni,1 1 1.5 0.5 1 1,1.2804,0.0534,1698.225833,410.17,-7.5556,5.9007,1.7482,1.7783,0.1205,7.4167,2.5317,"152,666,666,667",36.1325,SS,SS
AlCo1.5CrCu0.5FeNi,6 ,Al Co Cr Cu Fe Ni,1 1.5 1 0.5 1 1,1.2806,0.0533,1663.8925,384.87,-7.8333,6.0520,1.7482,1.7967,0.1178,7.6667,2.5276,"154,333,333,333",36.8857,SS,SS
CoFeNi1.4VMo,5,Co Fe Ni V Mo,1 1 1.4 1 1,1.2806,0.0371,2051.333333,433.59,-9.1632,4.3532,1.5992,1.8841,0.1636,7.7778,1.8922,"183,703,703,704",23.2774,FCC+IM,IM+SS
CoFeMnNiV,5 ,Co Fe Mn Ni V,1 1 1 1 1,1.2808,0.0344,1801.8,215.39,-8.9600,4.3049,1.6094,1.7600,0.1434,7.8000,1.7205,"162,000,000,000",22.2711,FCC,SS
FeCoNiMnV,5,Fe Co Ni Mn V,1 1 1 1 1,1.2808,0.0344,1801.8,215.39,-8.9600,4.3049,1.6094,1.7600,0.1434,7.8000,1.7205,"162,000,000,000",22.2711,FCC+IM,IM+SS
CoCrCuFeNiTi0.8 ,6,Co Cr Cu Fe Ni Ti,1 1 1 1 1 0.8,1.2818,0.0570,1792.684483,249.79,-6.7539,8.1779,1.7886,1.7952,0.1332,8.1379,2.3003,"158,275,862,069",23.7906,IM+SS,IM+SS
FeNi2CrCuAl,5 ,Fe Ni Cr Cu Al,1 2 1 1 1,1.282,0.053170061,1623.04,390.17978,-5.777777778,6.473169273,1.560710409,1.803333333,0.122972445,8,2.768874621,1.51E+11,36.21693895,FCC+BCC,SS
MnCrFe1.5Ni0.5Al0.3,5 ,Mn Cr Fe Ni Al,1 1 1.5 0.5 0.3,1.2821,0.0470,1758.032791,321.27,-5.5057,3.7555,1.4818,1.7193,0.1297,7.1860,1.6461,"150,651,162,791",29.2979,FCC+BCC,SS
Al0.5CoCrCuFeNiTi0.4,7 ,Al Co Cr Cu Fe Ni Ti,0.5 1 1 1 1 1 0.4,1.282338983,0.054909985,1709.814407,339.9148922,-6.42344154,7.597097364,1.895815043,1.796779661,0.126242176,7.983050847,2.500789878,1.54576E+11,30.95770947,FCC+BCC,SS
CoCrMnNiV,5 ,Co Cr Mn Ni V,1 1 1 1 1,1.2824,0.0333,1875.6,263.70,-9.1200,4.3592,1.6094,1.7260,0.1429,7.4000,1.8547,"160,000,000,000",21.9089,FCC,SS
NiCoCrMnV,5,Ni Co Cr Mn V,1 1 1 1 1,1.2824,0.0333,1875.6,263.70,-9.1200,4.3592,1.6094,1.7260,0.1429,7.4000,1.8547,"160,000,000,000",21.9089,FCC+IM,IM+SS
FeCoNiCrAlCu,6,Fe Co Ni Cr Al Cu,1 1 1 1 1 1,1.2828,0.0528,1629.706667,392.25,-4.7778,6.3125,1.7918,1.7983,0.1191,7.8333,2.6719,"151,000,000,000",36.2169,BCC+B2+FCC(Cu rich),IM+SS
Cu0.5NiAlCoCrFe,6 ,Cu Ni Al Co Cr Fe,0.5 1 1 1 1 1,1.2833,0.0551,1654.428182,400.64,-7.9339,6.1785,1.7678,1.7891,0.1202,7.5455,2.6064,"152,000,000,000",37.6684,AM,AM
AlCoCrFeNi,5,Al Co Cr Fe Ni,1 1 1 1 1,1.2838,0.0578,1684.094,408.52,-12.3200,5.5047,1.6094,1.7780,0.1206,7.2000,2.4819,"153,200,000,000",39.3060,BCC+B2,IM+SS
Co5Cr2Mo3,3 ,Co Cr Mo,5 2 3,1.2842,0.0402,2188.8,488.46,-4.6000,1.1531,1.0297,1.9200,0.1778,7.5000,1.5000,"191,000,000,000",26.6271,IM,IM
Mo5Si3,2 ,Mo Si,5 3,1.2843,0.0792,2442.625,585.30,-32.8125,1.0590,0.6616,2.0625,0.1259,5.2500,0.9682,"181,250,000,000",62.9360,IM,IM
CoCrFeNiAl0.4MnV,7,Co Cr Fe Ni Al Mn V,1 1 1 1 0.4 1 1,1.2853,0.0432,1806.623125,325.11,-10.4297,5.1258,1.9136,1.7350,0.1357,7.2188,1.9801,"156,312,500,000",28.6012,IM,IM
Cu0.5Ti0.5CrFeCoNiAl0.5,7 ,Cu Ti Cr Fe Co Ni Al,0.5 0.5 1 1 1 1 0.5,1.2860,0.0597,1746.021818,335.17,-10.8430,7.9799,1.8938,1.7827,0.1309,7.6364,2.4596,"155,090,909,091",32.3207,FCC+BCC,SS
AlCo0.5CrCu0.5FeNi,6 ,Al Co Cr Cu Fe Ni,1 0.5 1 0.5 1 1,1.2865,0.0571,1643.071,418.51,-7.9200,6.2638,1.7481,1.7800,0.1224,7.4000,2.6907,"149,200,000,000",38.4000,SS,SS
AlCoCrCuFe0.5Ni,6 ,Al Co Cr Cu Fe Ni,1 1 1 1 0.5 1,1.2866,0.0540,1613.225455,405.70,-5.5537,6.4898,1.7678,1.7955,0.1240,7.8182,2.7902,"149,272,727,273",37.3511,SS,SS
CoCrFeNiAlNb0.1,6 ,Co Cr Fe Ni Al Nb,1 1 1 1 1 0.1,1.2866,0.0592,1704.994118,430.64,-13.3180,5.9087,1.6744,1.7745,0.1219,7.1569,2.4763,"153,529,411,765",38.9884,BCC,SS
AlCoCr0.5Cu0.5FeNi,6 ,Al Co Cr Cu Fe Ni,1 1 0.5 0.5 1 1,1.2867,0.0570,1601.871,382.34,-8.3200,6.4661,1.7481,1.8020,0.1186,7.7000,2.6851,"151,200,000,000",39.4178,SS,SS
Al1.2CrCuFeNi2,5,Al Cr Cu Fe Ni,1.2 1 1 1 2,1.2868,0.0560,1600.795806,402.71,-6.7846,6.6222,1.5657,1.7971,0.1257,7.8387,2.8635,"148,580,645,161",38.0125,FCC+B2,IM+SS
Co2Mo0.8Ni2VW0.8,5,Co Mo Ni V W,2 0.8 2 1 0.8,1.2870,0.0389,2189.060606,673.51,-8.3012,4.3414,1.5211,1.9433,0.2078,7.9697,1.9615,"198,787,878,788",45.3777,FCC+Co7Mo6,IM+SS
AlCoCrCu0.5FeNi0.5,6 ,Al Co Cr Cu Fe Ni,1 1 1 0.5 1 0.5,1.2870,0.0568,1647.071,419.49,-7.2800,6.0935,1.7481,1.7770,0.1195,7.3000,2.6096,"149,200,000,000",38.4000,SS,SS
CoCrCuFeNiTi,6,Co Cr Cu Fe Ni Ti,1 1 1 1 1 1,1.2878,0.0612,1797.628333,247.03,-8.4444,8.5798,1.7918,1.7867,0.1388,8.0000,2.3805,"156,666,666,667",24.9444,FCC+Laves,IM+SS
Al0.5CrFeNiCoCuTi0.6,7 ,Al Cr Fe Ni Co Cu Ti,0.5 1 1 1 1 1 0.6,1.2882,0.0592,1717.394262,336.82,-8.3956,8.1944,1.9153,1.7884,0.1323,7.8525,2.5597,"153,114,754,098",31.4638,FCC+BCC,SS
CoCrFeNiAl1.17,5 ,Co Cr Fe Ni Al,1 1 1 1 1.17,1.2887,0.0602,1659.411973,423.46,-13.1004,5.6641,1.6073,1.7725,0.1223,7.0619,2.5531,"150,661,508,704",41.0327,BCC+BCC,SS
CrMnFe1.5Ni0.5Al0.5 ,5,Cr Mn Fe Ni Al,1 1 1.5 0.5 0.5,1.2888,0.0516,1721.385556,357.07,-7.2593,4.3438,1.5230,1.7144,0.1288,7.0000,1.8257,"147,333,333,333",32.5098,BCC+IM,IM+SS
AlCrCuFeNi,5 ,Al Cr Cu Fe Ni,1 1 1 1 1,1.2892,0.0563,1602.048,424.32,-4.0000,6.4777,1.6094,1.7820,0.1242,7.6000,2.8705,"145,200,000,000",37.0427,FCC+BCC,SS
FeCoNiCuAl,5 ,Fe Co Ni Cu Al,1 1 1 1 1,1.2896,0.0561,1519.648,334.60,-5.2800,6.7031,1.6094,1.8260,0.1115,8.2000,2.7857,"149,200,000,000",39.4279,FCC+BCC,SS
FeCoNiCrTi,5,Fe Co Ni Cr Ti,1 1 1 1 1,1.2898,0.0668,1885.6,163.69,-16.3200,8.3717,1.6094,1.7640,0.1415,7.4000,2.1541,"160,000,000,000",26.0768,FCC+BCC+Co2Ti,IM+SS
CuCoNiCrAl1.3Fe,6 ,Cu Co Ni Cr Al Fe,1 1 1 1 1.3 1,1.2899,0.0569,1596.55254,410.51,-6.2383,6.5310,1.7864,1.7894,0.1229,7.6032,2.8033,"147,428,571,429",38.7854,FCC+BCC,SS
Co2V3,2 ,Co V,2 3,1.2900,0.0247,2017,203.31,-13.4400,0.2743,0.6730,1.7300,0.1225,6.6000,1.9596,"168,000,000,000",9.7980,IM,IM
FeCoNiMnMo,5,Fe Co Ni Mn Mo,1 1 1 1 1,1.2902,0.0421,1944.4,486.26,-4.0000,2.5060,1.6094,1.8660,0.1948,8.0000,1.4142,"176,000,000,000",34.9857,FCC+IM,IM+SS
AlCrCu0.5FeNi,5 ,Al Cr Cu Fe Ni,1 1 0.5 1 1,1.2904,0.0592,1629.19,438.96,-7.7037,6.2771,1.5811,1.7689,0.1241,7.2222,2.7800,"145,777,777,778",39.0036,SS,SS
Al0.8CrCuFe1.5MnNi,6 ,Al Cr Cu Fe Mn Ni,0.8 1 1 1.5 1 1,1.2905,0.0508,1626.673968,364.22,-3.3056,5.9779,1.7723,1.7544,0.1388,7.6825,2.4354,"145,365,079,365",32.9633,SS,SS
FeNiCoSiCrAlTi,7 ,Fe Ni Co Si Cr Al Ti,1 1 1 1 1 1 1,1.2906,0.0808,1721.21,356.73,-35.0204,14.6012,1.9459,1.7614,0.1426,6.2857,2.5475,"139,428,571,429",39.8098,SS,SS
AlCoCrFeNb0.25Ni,6,Al Co Cr Fe Nb Ni,1 1 1 1 0.25 1,1.2907,0.0610,1734.851429,458.77,-14.6576,6.4077,1.7242,1.7695,0.1236,7.0952,2.4670,"154,000,000,000",38.5252,BCC+Laves,IM+SS
Cu3Sb,2 ,Cu Sb,3 1,1.2910,0.0174,1244.2725,196.58,5.2500,0.7578,0.5623,1.9375,0.0650,9.5000,2.5981,"115,500,000,000",42.4352,IM,IM
AlCoCrCuNi,5 ,Al Co Cr Cu Ni,1 1 1 1 1,1.2912,0.0552,1593.448,420.41,-6.5600,6.6315,1.6094,1.7920,0.1295,7.8000,2.9257,"147,200,000,000",38.5663,FCC+BCC,SS
Fe3W2,2 ,Fe W,3 2,1.2914,0.0478,2564.6,922.97,0.0000,0.0000,0.6730,2.0420,0.2596,7.2000,0.9798,"226,000,000,000",68.5857,IM,IM
AlNi6Ta,3 ,Al Ni Ta,1 6 1,1.2923,0.0620,1823.93375,612.12,-20.3125,2.7147,0.7356,1.8213,0.1562,8.5000,2.6458,"169,500,000,000",35.9409,IM,IM
AlCoCrCu0.5Ni,5 ,Al Co Cr Cu Ni,1 1 1 0.5 1,1.2927,0.0581,1619.634444,435.35,-10.1728,6.6243,1.5811,1.7800,0.1311,7.4444,2.8717,"148,000,000,000",40.5737,SS,SS
Co1.5Cr2Fe1.5NiAlMn2V ,7,Co Cr Fe Ni Al Mn V,1.5 2 1.5 1 1 2 1,1.2930,0.0484,1761.097,365.52,-10.1500,5.1617,1.9037,1.7135,0.1332,6.9500,1.9615,"150,100,000,000",32.2892,IM,IM
Sm2Fe17Ni3,3 ,Sm Fe Ni,2 17 3,1.2934,0.1263,1757.331818,133.37,-2.6612,3.1930,0.6889,1.7809,0.1951,7.8182,1.6689,"159,363,636,364",38.5293,IM,IM
Al0.8CrCu1.5FeMnNi,6 ,Al Cr Cu Fe Mn Ni,0.8 1 1.5 1 1 1,1.2934,0.0496,1590.703333,366.61,-1.7435,6.1127,1.7723,1.7600,0.1430,7.9206,2.5961,"142,984,126,984",32.1719,SS,SS
CuNi2FeCrAl1.5,5 ,Cu Ni Fe Cr Al,1 2 1 1 1.5,1.2935,0.0593,1569.996154,417.48,-8.0473,6.7718,1.5650,1.7885,0.1289,7.6154,2.9752,"145,230,769,231",40.1270,FCC+BCC,SS
Al0.5CoCrCuFeNiTi0.8 ,7,Al Co Cr Cu Fe Ni Ti,0.5 1 1 1 1 1 0.8,1.2937,0.0626,1724.492857,333.74,-10.1083,8.6519,1.9239,1.7805,0.1373,7.7302,2.6077,"151,746,031,746",31.8698,IM+SS,IM+SS
FeCoNiCrCuAl1.5,6 ,Fe Co Ni Cr Cu Al,1 1 1 1 1 1.5,1.2943,0.0589,1576.15,420.06,-7.0533,6.6282,1.7782,1.7838,0.1249,7.4615,2.8720,"145,230,769,231",40.1270,FCC+(FCC+BCC),SS
NbCrFeMnCoNi,6,Nb Cr Fe Mn Co Ni,1 1 1 1 1 1,1.2943,0.0549,1959.333333,404.12,-12.0000,6.6207,1.7918,1.7383,0.1406,7.5000,1.7078,"163,333,333,333",20.5480,IM+SS,IM+SS
Cu2Sb,2 ,Cu Sb,2 1,1.2953,0.0189,1206.44,214.01,6.2222,0.3666,0.6365,1.9500,0.0707,9.0000,2.8284,"107,333,333,333",46.1976,IM,IM
Al1.5CoCrCu0.5FeNi,6 ,Al Co Cr Cu Fe Ni,1.5 1 1 0.5 1 1,1.2957,0.0611,1594.348333,432.26,-10.1389,6.4961,1.7482,1.7742,0.1253,7.1667,2.7938,"145,666,666,667",41.7359,SS,SS
Cr9Mo21Ni20,3 ,Cr Mo Ni,9 21 20,1.2957,0.0442,2299.92,531.65,-6.7200,1.8528,1.0395,1.9700,0.1841,7.6000,1.9596,"197,400,000,000",28.6224,IM,IM
BCaNi4,3 ,B Ca Ni,1 1 4,1.2967,0.2632,1729.166667,355.94,-16.2222,4.1351,0.8676,1.7800,0.3520,7.5000,3.5473,"176,166,666,667",87.6364,IM,IM
CoCrFeNiAlNb0.5,6,Co Cr Fe Ni Al Nb,1 1 1 1 1 0.5,1.2970,0.0633,1780.994545,495.59,-16.5289,7.0344,1.7678,1.7618,0.1258,7.0000,2.4495,"154,727,272,727",37.7867,BCC+Laves,IM+SS
Al0.5CoCrCuFeNiTi1.0 ,7,Al Co Cr Cu Fe Ni Ti,0.5 1 1 1 1 1 1.0,1.2989,0.0653,1731.154615,330.69,-11.5976,9.0065,1.9251,1.7731,0.1414,7.6154,2.6469,"150,461,538,462",32.1932,IM+SS,IM+SS
TiVCrCuFeMnCoNi,8,Ti V Cr Cu Fe Mn Co Ni,1 1 1 1 1 1 1 1,1.2991,0.0550,1810.97125,271.77,-8.1250,7.2629,2.0794,1.7375,0.1486,7.5000,2.2913,"152,500,000,000",24.8747,IM+SS,IM+SS
Al0.8CrCuFeMn1.5Ni,6 ,Al Cr Cu Fe Mn Ni,0.8 1 1 1 1.5 1,1.2991,0.0505,1603.499365,361.03,-4.2328,6.0344,1.7723,1.7322,0.1471,7.6032,2.4400,"141,396,825,397",32.7678,SS,SS
W6Fe7,2 ,W Fe,6 7,1.2992,0.0483,2680.538462,939.21,0.0000,0.0000,0.6902,2.0746,0.2642,7.0769,0.9970,"234,615,384,615",69.7926,IM,IM
AlCrCuFeMnNi,6 ,Al Cr Cu Fe Mn Ni,1 1 1 1 1 1,1.2993,0.0539,1588.206667,388.58,-5.1111,6.3588,1.7918,1.7433,0.1426,7.5000,2.6300,"141,000,000,000",35.0951,BCC,SS
TiCrFeMnCoNi,6,Ti Cr Fe Mn Co Ni,1 1 1 1 1 1,1.2998,0.0629,1824.5,202.47,-13.4444,7.5143,1.7918,1.7283,0.1518,7.3333,1.9720,"153,333,333,333",28.0872,IM+SS,IM+SS
AlCrFeNiMo0.5,5,Al Cr Fe Ni Mo,1 1 1 1 0.5,1.2999,0.0611,1800.104444,577.58,-11.8519,4.9666,1.5811,1.7978,0.1722,6.6667,2.4495,"155,777,777,778",46.9652,BCC+BCC,SS
CuCoNiCrAl1.8Fe,6 ,Cu Co Ni Cr Al Fe,1 1 1 1 1.8 1,1.3004,0.0613,1547.796471,431.37,-8.0796,6.7192,1.7613,1.7762,0.1273,7.2647,2.9537,"142,176,470,588",41.7284,FCC+BCC,SS
CoFeReRu,4 ,Co Fe Re Ru,1 1 1 1,1.3013,0.0437,2411.25,691.04,-1.5000,1.3110,1.3863,1.9525,0.1452,8.0000,0.7071,"235,000,000,000",80.1561,HCP,SS
AlCoCuNi,4 ,Al Co Cu Ni,1 1 1 1,1.30175,0.058520188,1446.81,336.7777121,-8,6.937218463,1.386294361,1.825,0.124599358,8.25,3.112474899,1.44E+11,42.52058325,FCC+BCC,SS
CoCrFeNiAlNb0.75,6,Co Cr Fe Ni Al Nb,1 1 1 1 1 0.75,1.30273913,0.065024412,1823.125217,523.4340257,-18.02646503,7.477701174,1.786723603,1.754782609,0.127411335,6.913043478,2.430119759,1.55391E+11,37.08713492,BCC+Laves,IM+SS
Al2CrCuFeNi2,5,Al Cr Cu Fe Ni,2 1 1 1 2,1.303428571,0.062974937,1524.53,434.415668,-9.632653061,6.883381307,1.549826046,1.775714286,0.132434042,7.285714286,3.103651569,1.40286E+11,42.58005665,A2+B2,IM
Al0.5CoCrCuFeNiTi1.2 ,7,Al Co Cr Cu Fe Ni Ti,0.5 1 1 1 1 1 1.2,1.303791045,0.067564849,1737.418657,327.6671612,-12.89374025,9.281372585,1.921180321,1.766119403,0.144799967,7.507462687,2.678678301,1.49254E+11,32.44804954,IM+SS,IM+SS
FeCoNiCrCuAl2.0,6 ,Fe Co Ni Cr Cu Al,1 1 1 1 1 2.0,1.3041,0.0626,1530.244286,437.31,-8.6531,6.7508,1.7479,1.7714,0.1284,7.1429,2.9966,"140,285,714,286",42.5801,FCC+(FCC+BCC),SS
Co2Mo1.75Ni2VW1.75,5,Co Mo Ni V W,2 1.75 2 1 1.75,1.3044,0.0420,2436.382353,774.84,-6.7405,3.7057,1.5834,2.0141,0.2306,7.5294,1.9133,"214,705,882,353",53.2605,BCC+FCC+Co7Mo6,IM+SS
Al2CoCrCu0.5FeNi,6 ,Al Co Cr Cu Fe Ni,2 1 1 0.5 1 1,1.3062,0.0646,1543.511538,451.09,-11.5976,6.5843,1.7118,1.7615,0.1281,6.8462,2.9048,"140,307,692,308",44.1873,SS,SS
CrMnFe1.5Ni0.5Al1.2,5 ,Cr Mn Fe Ni Al,1 1 1.5 0.5 1.2,1.3081,0.0603,1615.32,427.39,-11.2870,5.2597,1.5563,1.7004,0.1250,6.4615,2.1791,"137,730,769,231",38.8251,BCC,SS
Al0.5CoCrCuFeNiTi1.4 ,7,Al Co Cr Cu Fe Ni Ti,0.5 1 1 1 1 1 1.4,1.3084,0.0694,1743.319565,324.68,-14.0223,9.4923,1.9135,1.7596,0.1476,7.4058,2.7044,"148,115,942,029",32.6455,IM+SS,IM+SS
CoCrFeNiAl2,5 ,Co Cr Fe Ni Al,1 1 1 1 2,1.3085,0.0668,1558.99,466.18,-15.4444,5.8899,1.5607,1.7500,0.1266,6.5000,2.7538,"140,333,333,333",45.9915,BCC+BCC,SS
AlCoCrCuFeNiTiV,8 ,Al Co Cr Cu Fe Ni Ti V,1 1 1 1 1 1 1 1,1.3094,0.0634,1737.78,392.55,-13.9375,8.7607,2.0794,1.7450,0.1403,7.0000,2.7386,"147,000,000,000",34.4674,FCC+BCC,SS
FeCoNiCrCuAl2.3,6 ,Fe Co Ni Cr Cu Al,1 1 1 1 1 2.3,1.3094,0.0640,1505.719315,444.31,-9.3751,6.7637,1.7255,1.7648,0.1298,6.9726,3.0474,"137,643,835,616",43.6051,FCC+BCC,SS
FeNiCrMnTi,5,Fe Ni Cr Mn Ti,1 1 1 1 1,1.3096,0.0659,1835.8,220.06,-13.2800,7.2335,1.6094,1.6980,0.1488,7.0000,2.0000,"148,000,000,000",27.8568,FCC+BCC+IM,IM+SS
Mo3Si,2 ,Mo Si,3 1,1.3105,0.0694,2593.75,523.51,-26.2500,3.7889,0.5623,2.0950,0.1126,5.5000,0.8660,"197,500,000,000",56.2917,IM,IM
Cu0.5NiAlCoCrFeTi,7 ,Cu Ni Al Co Cr Fe Ti,0.5 1 1 1 1 1 1,1.3108,0.0699,1698.516154,382.77,-17.1834,9.3388,1.9251,1.7508,0.1425,7.0000,2.7175,"145,538,461,538",37.8186,AM,AM
Co0.5Cr0.5Fe0.5NiAlMnV0.5,7 ,Co Cr Fe Ni Al Mn V,0.5 0.5 0.5 1 1 1 0.5,1.3113,0.0556,1630.294,409.18,-15.9600,6.5994,1.8867,1.7140,0.1426,6.8000,2.4413,"142,200,000,000",39.2983,BCC,SS
CoCrCuFeNiZr ,6,Co Cr Cu Fe Ni Zr,1 1 1 1 1 1,1.3113,0.0999,1828.795,273.53,-14.4444,12.0070,1.7918,1.7517,0.2065,8.0000,2.3805,"150,138,888,889",38.0071,AM+IM,AM+IM
AlMnSi,3 ,Al Mn Si,1 1 1,1.311666667,0.089262097,1379.823333,322.9855246,-36.88888889,8.855725171,1.098612289,1.686666667,0.152825245,4.666666667,1.699673171,98666666667,17.98765008,IM,IM
Co0.5Cr0.5Fe0.5NiAlMnV,7 ,Co Cr Fe Ni Al Mn V,0.5 0.5 0.5 1 1 1 1,1.311727273,0.052998247,1680.54,421.2518006,-16.26446281,6.612621834,1.893788232,1.706363636,0.138056163,6.636363636,2.3845231,1.43818E+11,37.81730768,BCC,SS
CuCoNiCrAl2.5Fe,6 ,Cu Co Ni Cr Al Fe,1 1 1 1 2.5 1,1.3127,0.0648,1490.459333,447.94,-9.7778,6.7537,1.7095,1.7607,0.1305,6.8667,3.0739,"136,000,000,000",44.1513,FCC+BCC,SS
Al0.5CoCrCuFeNiTi1.6 ,7,Al Co Cr Cu Fe Ni Ti,0.5 1 1 1 1 1 1.6,1.3127,0.0709,1748.888028,321.75,-15.0050,9.6508,1.9030,1.7534,0.1500,7.3099,2.7249,"147,042,253,521",32.7945,IM+SS,IM+SS
Ti2CrCuFeCoNi,6 ,Ti Cr Cu Fe Co Ni,2 1 1 1 1 1,1.3127,0.0724,1818.11,234.14,-14.0408,9.4813,1.7479,1.7514,0.1548,7.4286,2.6108,"150,000,000,000",28.2843,IM,IM
CoCrCuFeNiTi2,6,Co Cr Cu Fe Ni Ti,1 1 1 1 1 2,1.3127,0.0724,1818.11,234.14,-14.0408,9.4813,1.7479,1.7514,0.1548,7.4286,2.6108,"150,000,000,000",28.2843,AM+IM,AM+IM
Ti2CrCuFeCoNi,6,Ti Cr Cu Fe Co Ni,2 1 1 1 1 1,1.3127,0.0724,1818.11,234.14,-14.0408,9.4813,1.7479,1.7514,0.1548,7.4286,2.6108,"150,000,000,000",28.2843,IM+SS,IM+SS
CoCrCuFeZr0.8 ,5,Co Cr Cu Fe Zr,1 1 1 1 0.8,1.3128,0.0993,1837.327083,295.98,-9.6875,10.4841,1.6058,1.7363,0.2011,7.7500,2.3496,"147,222,222,222",36.7334,AM+IM,AM+IM
AlCoCrFeNiTi,6,Al Co Cr Fe Ni Ti,1 1 1 1 1 1,1.3135,0.0722,1726.911667,385.02,-21.5556,9.1136,1.7918,1.7383,0.1414,6.6667,2.5604,"146,000,000,000",39.3277,BCC+B2,IM+SS
AlTiVCrCuFeMnCoNi,9,Al Ti V Cr Cu Fe Mn Co Ni,1 1 1 1 1 1 1 1 1,1.3139,0.0603,1713.471111,376.43,-12.7407,8.2354,2.1972,1.7233,0.1458,7.0000,2.5820,"144,000,000,000",33.5857,SS,SS
Cu16Mg6Si7,3 ,Cu Mg Si,16 6 7,1.3147,0.1179,1347.286897,255.27,-16.6849,5.1405,0.9972,1.7779,0.2390,7.4483,3.9964,"110,689,655,172",37.3410,IM,IM
AlCoCrCuFeMoNiTiV,9 ,Al Co Cr Cu Fe Mo Ni Ti V Zr,1 1 1 1 1 1 1 1 1,1.3153,0.0609,1866.471111,519.10,-11.2099,8.3174,2.1972,1.7911,0.1857,6.8889,2.6010,"156,222,222,222",41.6701,SS,SS
Al0.5CoCrCuFeNiTi1.8 ,7,Al Co Cr Cu Fe Ni Ti,0.5 1 1 1 1 1 1.8,1.3168,0.0721,1754.15137,318.85,-15.8604,9.7656,1.8904,1.7475,0.1520,7.2192,2.7411,"146,027,397,260",32.9025,IM+SS,IM+SS
FeCoNiCrCuAl2.8,6 ,Fe Co Ni Cr Cu Al,1 1 1 1 1 2.8,1.3173,0.0657,1469.036667,452.11,-10.2827,6.7168,1.6845,1.7549,0.1312,6.7179,3.1046,"133,692,307,692",44.8051,FCC+BCC,SS
Cu3MgSi,3 ,Cu Mg Si,3 1 1,1.3176,0.1136,1336.662,242.98,-14.7200,4.8755,0.9503,1.7820,0.2360,7.8000,3.9699,"113,000,000,000",37.3631,IM,IM
FeNiCrCoAl2.5,5 ,Fe Ni Cr Co Al,1 1 1 1 2.5 ,1.318,0.068416796,1510.873077,477.9042626,-16.09467456,5.773695577,1.519382665,1.739230769,0.127246674,6.230769231,2.805320389,1.35385E+11,47.3961025,BCC,SS
AlCrCuFeNiTi,6 ,Al Cr Cu Fe Ni Ti,1 1 1 1 1 1,1.3180,0.0701,1658.54,407.42,-13.6667,9.2386,1.7918,1.7417,0.1448,7.0000,2.9439,"139,333,333,333",36.2706,FCC+BCC,SS
AuCu3,2 ,Au Cu,1 3,1.3190,0.0538,1352.66,8.85,-6.7500,0.9743,0.5623,2.0600,0.2771,11.0000,0.0000,"160,000,000,000",34.6410,IM,IM
Pd75Si25,2 ,Pd Si,75 25,1.3195,0.0729,1792.7875,61.08,-41.2500,5.9539,0.5623,2.1250,0.1299,8.5000,2.5981,"160,000,000,000",34.6410,AM,AM
FeCoNiCrCuAl3,6 ,Fe Co Ni Cr Cu Al,1 1 1 1 1 3.0,1.3201,0.0661,1455.6475,454.19,-10.5625,6.6802,1.6675,1.7513,0.1315,6.6250,3.1200,"132,250,000,000",45.1491,FCC+BCC,SS
Al0.5CoCrCuFeNiTi2.0 ,7,Al Co Cr Cu Fe Ni Ti,0.5 1 1 1 1 1 2.0,1.3207,0.0731,1759.134,316.01,-16.6044,9.8435,1.8763,1.7420,0.1536,7.1333,2.7536,"145,066,666,667",32.9757,IM+SS,IM+SS
CoZn,2 ,Co Zn,1 1,1.323,0.054421769,1230.34,537.66,-5,0,0.693147181,1.765,0.115,10.5,1.5,1.25E+11,55,IM,IM
CrCuFeNiZr,5 ,Cr Cu Fe Ni Zr,1 1 1 1 1,1.3234,0.1061,1840.954,298.15,-14.4000,11.9392,1.6094,1.7260,0.2173,7.8000,2.5612,"144,166,666,667",38.9801,BCC,SS
AlCoCrFeNiTi1.5,6,Al Co Cr Fe Ni Ti,1 1 1 1 1 1.5,1.3249,0.0750,1743.38,374.29,-23.9053,9.6519,1.7782,1.7231,0.1457,6.4615,2.5605,"143,230,769,231",38.9835,IM+SS,IM+SS
Al2TiVCrCuFeMnCoNi,9,Al Ti V Cr Cu Fe Mn Co Ni,2 1 1 1 1 1 1 1 1,1.3257,0.062715627,1635.471,426.9517463,-15.44,8.589318017,2.163955657,1.712,0.14239382,6.6,2.727636339,1.372E+11,37.83331865,SS,SS
Au29Ag5.5Pd2.3Cu26.9Si16.3,5 ,Au Ag Pd Cu Si,29 5.5 2.3 26.9 16.3,1.3263,0.0853,1422.516413,159.50,-21.8773,7.5905,1.3446,2.1427,0.3037,9.5450,2.8099,"159,250,000,000",49.3096,AM,AM
CuNiTi,3 ,Cu Ni Ti,1 1 1,1.328666667,0.071637003,1675.59,240.9694508,-17.77777778,9.706389224,1.098612289,1.783333333,0.172111075,8.333333333,3.091206165,1.43333E+11,28.67441756,IM,IM
Cu2GeLi,3 ,Cu Ge Li,2 1 1,1.32875,0.083485233,1095.1575,375.1411477,-16.875,6.375995633,1.039720771,1.6975,0.416675833,6.75,4.380353867,72750000000,67.36235967,IM,IM
Cu17Sn3,2 ,Cu Sn,17 3,1.3293,0.091866716,1229.8665,304.4712303,3.57,1.224754975,0.422709088,1.909,0.021424285,9.95,2.49949995,1.277E+11,29.27985656,IM,IM
Pd77Cu6Si17,3 ,Pd Cu Si,77 6 17,1.3314,0.0630,1775.8547,118.02,-32.1604,9.2351,0.6713,2.1310,0.1262,9.0400,2.2931,"164,000,000,000",30.4631,AM,AM
Ni60Nb20Hf5Ti15,4 ,Ni Nb Hf Ti,60 20 5 15,1.3316,0.0819,2003.25,412.56,-31.6400,7.6628,1.0627,1.7620,0.1909,7.8000,2.7129,"164,000,000,000",27.2764,AM,AM
AlCrMoSiTi,5,Al Cr Mo Si Ti,1 1 1 1 1,1.3318,0.08678293,1927.494,639.9791623,-34.08,14.82886914,1.609437912,1.774,0.227824494,4.6,1.2,1.352E+11,54.73719028,B2+Mo5Si3,IM
Pd77.5Cu6Si16.5,3 ,Pd Cu Si,77.5 6 16.5,1.33255,0.062310989,1776.55995,117.903619,-31.4889,9.297977809,0.663644754,2.1325,0.125274698,9.07,2.266075903,1.644E+11,30.14365605,AM,AM
Ni60Nb15Hf5Ti20,4 ,Ni Nb Hf Ti,60 15 5 20,1.3333,0.0830,1962.8,375.34,-32.2800,7.7289,1.0627,1.7590,0.1939,7.7500,2.7726,"161,000,000,000",29.6479,AM,AM
Cu4In,2 ,Cu In,4 1,1.3344,0.084532374,1172.166,371.208,6.4,1.44,0.500402424,1.876,0.048,9.4,3.2,1.18666E+11,42.668,IM,IM
Cr2Mn11,2 ,Cr Mn,2 11,1.334461538,0.027307585,1620.692308,238.4896013,1.041420118,0.345856783,0.429323022,1.566923077,0.039688133,6.846153846,0.360801212,1.26154E+11,14.43204849,IM,IM
AlCu2Mn,3 ,Al Cu Mn,1 2 1,1.3345,0.0476,1292.0025,217.21,-3.2500,4.7652,1.0397,1.7400,0.1614,8.0000,3.3166,"119,000,000,000",26.1343,IM,IM
Ni60Nb10Hf5Ti25,4 ,Ni Nb Hf Ti,60 10 5 25,1.3349,0.084158165,1922.35,329.0637134,-32.96,7.386904088,1.033114088,1.756,0.196784146,7.7,2.83019434,1.58E+11,31.55946768,AM,AM
Pd82Si18,2 ,Pd Si,82 18,1.33504,0.063885438,1802.661,54.18964042,-32.472,8.654974969,0.471393487,2.146,0.115256236,8.92,2.305124725,1.656E+11,30.73499634,AM,AM
Al5Hf4Ni16,3 ,Al Hf Ni,5 4 16,1.3363,0.0958,1693.574,471.08,-33.4592,5.0259,0.9007,1.7524,0.2296,7.6400,3.1608,"148,000,000,000",43.8543,IM,IM
Au46Ag5Cu29Si20,4 ,Au Ag Cu Si,46 5 29 20,1.33679,0.086708413,1408.0716,141.7564671,-21.4864,6.431312728,1.187861003,2.1959,0.317654199,9.6,2.8,1.668E+11,51.24217013,AM,AM
AlCoCrFeNiZr,6,Al Co Cr Fe Ni Zr,1 1 1 1 1 1,1.337,0.102379003,1758.078333,407.9711354,-27.55555556,12.52339375,1.791759469,1.703333333,0.19997222,6.666666667,2.560381916,1.39472E+11,47.21997544,AM+IM,AM+IM
Ni60Nb20Hf10Ti10,4 ,Ni Nb Hf Ti,60 20 10 10,1.3374,0.088571907,2031.5,426.4385653,-32.4,8.203072595,1.088899975,1.75,0.21099763,7.8,2.712931993,1.64E+11,27.27636339,AM,AM
